Repository: Callo42/perovskite-arpes-polaron-gaia

# Perovskite ARPES Polaron Gaia
This document is a compact narrative view of the rendered Gaia graph. It follows
the graph's real open question, defined by its accepted contradiction:

> Can ARPES effective-mass enhancement itself be treated as a valid polaronic
> mass-dressing signature, or is it already explainable by a G0W0 quasiparticle
> baseline without additional Fröhlich-polaron renormalization?

## 1. Accepted Open Question

The graph contains one contradiction operator:

> **ARPES mass as polaron signature**
>
> vs.
>
> **G0W0 explains ARPES mass without extra Fröhlich renormalization**

The first side says that, in CsPbBr3, ARPES effective-mass enhancement remains a
valid signature of electron-phonon polaronic mass dressing even when phonon
replica peaks are not resolved.

This side is currently represented by a clear LKM source claim with Puppin2020
provenance, but not by a chain-backed LKM evidence factor. The graph therefore
treats the contradiction warrant conservatively.

The second side says that the measured ARPES mass can be accounted for by a
G0W0 quasiparticle baseline and therefore does not require extra
Fröhlich-polaron mass renormalization.

This is the graph's true open question: what observable or matched theoretical
baseline makes ARPES mass a decisive polaron signature rather than a quantity
already explained by quasiparticle and finite-temperature baselines?

## 2. Observable Anchor

The central measurement is:

> **ARPES mass 0.26 in CsPbBr3**

It is supported by three experimental premises:

- **Parabolic ARPES mass fit assumption**: the valence-band dispersion near the
  VBM is fit by a local parabolic form.
- **EDC peak defines VBM energy**: the EDC peak maximum is used to set the VBM
  energy reference for mass extraction.
- **ARPES dispersion is bulk-like**: photon/polarization-dependent ARPES and
  unfolding arguments support treating the observed dispersion as bulk-like.

These premises lead by deduction to the ARPES benchmark
`m_exp = 0.26 +/- 0.02 m_e`. The graph treats this as the observable to explain,
not as a mechanism by itself.

## 3. Polaron-Signature Side

The polaron branch argues that the ARPES mass is explained by large-polaron
dressing:

- **Ab initio Fröhlich workflow assumption** defines the workflow: compute
  phonons, Born charges, dielectric response, Fröhlich coupling, and then use a
  Feynman-polaron treatment.
- **Feynman polaron reproduces ARPES mass** states that this workflow reproduces
  the ARPES mass when the Fröhlich mechanism dominates.
- **Feynman mass formula is valid here** supplies the weak/intermediate-coupling
  mass formula used in the calculation.
- **Polaron mass calculation gives 0.24** gives the atomic numerical result:
  with `m_bare = 0.17 m_e` and `alpha = 1.81`, where `m_e` is the
  free-electron mass, the renormalized mass is about `0.24 m_e`, within the
  ARPES uncertainty interval.
- **ARPES mass as polaron signature** turns the numerical match into an
  interpretive claim: fitted ARPES mass enhancement is a valid polaronic
  mass-dressing signature even without resolved phonon replicas.

This side therefore reads the ARPES mass as positive evidence for a large
Fröhlich polaron.

## 4. Finite-Temperature Baseline Side

The finite-temperature branch argues that thermal lattice disorder can reproduce
the same ARPES-scale mass without using carrier self-localization as the
interpretation of that mass:

- **Finite-T AIMD matches ARPES mass** states that a 300 K AIMD/HSE-SOC
  calculation gives a hole mass near `0.265 m_e`, matching the ARPES-scale mass
  without introducing an extra hole in that calculation.
- **Single AIMD snapshot represents ARPES average** is the assumption that one
  representative thermal snapshot can stand in for the thermally averaged
  ARPES band curvature.
- **Bulk unfolding comparable to ARPES** is the assumption that unfolded bulk
  HSE-SOC bands can be compared to ARPES without explicit corrections for
  surface, matrix-element, or probing-depth effects.
- **PBE AIMD sampling is adequate** is the assumption that the AIMD structural
  ensemble is accurate enough for subsequent HSE-SOC mass extraction.
- **Thermal disorder renormalizes masses** quantifies the effect: going from
  ideal 0 K to 300 K thermal structure changes the hole mass from about
  `0.149 m_e` to `0.265 m_e`.
- **Representative snapshot mass assumption** and **Mass change attributed to
  disorder** are the premises that let this finite-temperature mass shift be
  interpreted as a structural-disorder effect.
- **No small-hole polaron in 300 K AIMD** says that adding a hole in the 300 K
  calculation does not produce localized in-gap states or a strong valence-band
  perturbation.
- **Small-polaron simulation criterion** defines what would count as a small
  polaron in that simulation.

This branch does not directly resolve the accepted contradiction, but it

File: docs/scientific_story.md
# Scientific Story: CsPbBr3 ARPES Mass And The Polaron Question

> Does the ARPES-observed hole effective mass in CsPbBr3 constitute evidence for large-polaron mass dressing, or can the same mass scale be explained by finite-temperature disorder, quasiparticle baselines, or experimental/modeling protocol differences?

## Experimental Anchor

The graph is anchored by a room-temperature ARPES measurement on orthorhombic CsPbBr3. The valence-band dispersion is fitted near the valence-band maximum, giving:

> m_exp = 0.26 +/- 0.02 m_e

This is treated as a measurement fact, not yet as a mechanism claim. The story begins when different theories explain the same mass in different ways.

## Competing Explanations

The polaron branch says the measured mass is evidence for electron-phonon dressing:

- A Fröhlich electron-phonon coupling model supplies a coupling parameter and bare mass.
- A Feynman variational model renormalizes the bare hole mass to about 0.24 m_e.
- This falls within the ARPES uncertainty interval, so the mass enhancement is interpreted as a large-polaron signature.

The finite-temperature branch says the same mass can arise without carrier self-localization:

- AIMD samples CsPbBr3 at 300 K.
- HSE-SOC calculations on a representative thermal structure give a hole mass near 0.265 m0.
- This matches the ARPES-scale mass without adding an extra hole.
- Explicit extra-hole calculations do not produce localized in-gap states or a strong valence-band perturbation under the simulated bulk-like conditions.

The G0W0/re-measurement branch challenges the mass-as-polaron-signature inference from another direction:

- A separate ARPES analysis reports a lower hole mass, about 0.203 +/- 0.016 m0.
- Orthorhombic G0W0 with spin-orbit coupling gives a hole mass near 0.226 m0.
- This suggests that a quasiparticle baseline can account for the measured mass without extra Fröhlich-polaron renormalization.

None of these branches simply rejects ARPES. They disagree about what ARPES proves.

## Scientific Tension

The current graph contains one accepted contradiction:

> ARPES effective-mass enhancement is a valid signature of polaronic mass dressing, even without resolved phonon replicas.
>
> vs.
>
> The ARPES-observed effective mass can be explained by a G0W0 quasiparticle baseline and does not require additional Fröhlich-polaron renormalization.

This is not just a numerical disagreement. It is a disagreement over the evidential status of an observable: whether fitted ARPES effective mass is itself a polaron signature, or whether it only becomes meaningful after comparison with matched finite-temperature and quasiparticle baselines.

## Takeaway

The current graph says:

> The CsPbBr3 ARPES mass is a useful benchmark, but effective mass alone underdetermines the microscopic mechanism.

The unresolved discriminator is what should count as decisive evidence: phonon replicas, carrier-induced localization, temperature dependence, surface/bulk consistency, or a theory baseline that includes the right finite-temperature structure and quasiparticle corrections.
